Repository: NREL/PVwindow

# Adam-Clone-PV-Window-BEM
 Working clone of Adam's enhancements of the PV window BEM code

File: VLT_Data/VLT_Output/AddCIETest.csv
,Sample,VLT,CIE x,CIE y,CIE z
0,"0, initial, dark",0.1992597053653031,0.48204280960092766,0.31791959444575074,0.20003759595332146
1,"1, bleach",0.8361403107909805,0.35158286857901005,0.35275929653930577,0.29565783488168423
2,"1, dark",0.18500734959548792,0.4766766639943925,0.32271895238059806,0.20060438362500946
3,"20, bleach",0.8149522135456574,0.3558735752747851,0.3574409377774041,0.2866854869478109
4,"20, dark",0.1360967851646476,0.4861766575876822,0.3287936584935722,0.1850296839187456
5,"40, bleach",0.7421016709343965,0.37819007326477505,0.3728652150510619,0.24894471168416313
6,"40, dark",0.15896125555734747,0.507031691425563,0.37182636888773024,0.12114193968670685
7,"60, bleach",0.7737134281665465,0.35027934633026336,0.3513560845549861,0.2983645691147505
8,"60, dark",0.14621006572213865,0.5206267966718108,0.3807506284099576,0.09862257491823169
9,"80, bleach",0.7552792163227561,0.3489204877358415,0.3499224512246149,0.30115706103954354
10,"80, dark",0.14359723917862205,0.5001375350211618,0.36100910745408166,0.13885335752475655
11,"100, bleach",0.7199084569828111,0.35259538952917224,0.3539457394930034,0.2934588709778244
12,"100, dark",0.13208266183158465,0.423323623998188,0.27602054819813626,0.30065582780367583
13,"120, bleach",0.6434332016366409,0.3844137879820313,0.3627251118482219,0.2528611001697467
14,"120, dark",0.13242355704025774,0.4723248517477175,0.34244884448440155,0.18522630376788085
15,"140, bleach",0.6645436513648036,0.34872029222680895,0.3497549659314096,0.30152474184178146
16,"140, dark",0.1322024412339161,0.5142496041052796,0.39546410142418137,0.09028629447053921
17,"160, bleach",0.6053089453383184,0.35312367143746326,0.3529067199632667,0.29396960859926985
18,"160, dark",0.1386764060538247,0.4953375962117092,0.38056763025869367,0.12409477352959726
19,"180, bleach",0.5772539389113035,0.35451093000569356,0.35422342396248685,0.29126564603181965
20,"180, dark",0.12115862857408337,0.49906610127371354,0.37984119600421523,0.12109270272207114
21,"200, bleach",0.556205368886175,0.3524136915386584,0.35296566001249674,0.2946206484488449
22,"200, dark",0.1219302666207298,0.4884258555887634,0.36741657457280547,0.14415756983843112

File: VLT_Data/VLT_Output/BAR2115_1_MeOH_VLTData.csv
,Sample,VLT
0,Cycle0_Bleach,0.8421623100055884
1,Cycle1_Dark,0.3105055104027282
2,Cycle19_Bleach,0.767359291215823
3,Cycle20_Dark,0.29864233265440865
4,Cycle39_Bleach,0.7690874586154799
5,Cycle40_Dark,0.2876031654230041
6,Cycle59_Bleach,0.7953414264790506
7,Cycle60_Dark,0.29672775889995
8,Cycle79_Bleach,0.8166208851290052
9,Cycle80_Dark,0.31433880630575606
10,Cycle99_Bleach,0.8101129845225062
11,Cycle100_Dark,0.31410409618950125
12,Cycle119_Bleach,0.7396146837537271
13,Cycle120_Dark,0.29657351383595826
14,Cycle139_Bleach,0.7345387080540889
15,Cycle140_Dark,0.29116819766516405
16,Cycle159_Bleach,0.7341137610823323
17,Cycle160_Dark,0.28649863317101615
18,Cycle179_Bleach,0.6888136442920354
19,Cycle180_Dark,0.2880640118850691
20,Cycle199_Bleach,0.6519684351883162
21,Cycle200_Dark,0.24781558616338953

File: VLT_Data/VLT_Output/BAR2115_2_H2O_VLTData.csv
,Sample,VLT
0,Cycle0_Bleach,0.8142599646038793
1,Cycle19_Bleach,0.15242117347549794
2,Cycle19_Bleach.1,0.7730416141204297
3,Cycle20_Dark,0.14759661547567715
4,Cycle39_Bleach,0.6378363339843329
5,Cycle40_Dark,0.14767508930238718
6,Cycle59_Bleach,0.6442164548560475
7,Cycle60_Dark,0.1150332357700029
8,Cycle79_Bleach,0.6294977215436363
9,Cycle80_Dark,0.1207492001758662
10,Cycle99_Bleach,0.5809555721427595
11,Cycle100_Dark,0.12270193947874987

File: VLT_Data/VLT_Output/ColorBalanceVLTandColorData.csv
,Sample,VLT,CIE x,CIE y,CIE z
0,3204_Transmission_4,0.4351137324178649,0.26959557176588084,0.27255123062286385,0.4578531976112554
1,C1_Transmission_1,0.9893922572193711,0.33694466850304183,0.3368658135685319,0.3261895179284264
2,C2_Transmission_1,0.9807468066548554,0.3371247013782635,0.33643063442897003,0.3264446641927665
3,C3_Transmission_1,0.9801523672705998,0.3366812831197938,0.33644153682687367,0.3268771800533324
4,C5_dropcast_Transmission_1,0.8461981618115645,0.3294508617596109,0.3167713729860454,0.35377776525434373
5,C7_dropcast_Transmission_1,0.8114101835744255,0.3081514600877862,0.3184357014603746,0.3734128384518391
6,ST5_Transmission_1,0.2300024639567246,0.5653476893145166,0.4311062294527086,0.0035460812327747448
7,ST9_3204_3313_Transmission_3,0.033329208600418325,0.5862288131991497,0.41227757129152987,0.0014936155093204632
8,ST9_3204_Transmission_2,0.10791794566629904,0.46306428023060525,0.5042648820691928,0.03267083770020202
9,ST9_Transmission_1,0.4132305577356595,0.477473226607519,0.4655929367282364,0.05693383666424441
10,ST11_3204_3313_Transmission_3,0.05101417119288401,0.45866557223661264,0.3555102496827364,0.1858241780806509
11,ST11_3204_Transmission_2,0.13517938885523162,0.3815234255442329,0.40770436073333,0.21077221372243699
12,ST11_Transmission_1,0.46682967274519205,0.4360157476870836,0.41961792970751843,0.14436632260539797
13,ST14_3203_3313_Transmission_2,0.0021604820715152183,0.15965354771745055,0.04041996490638276,0.7999264873761668
14,ST14_3203_Transmission_1,0.03938023109768601,0.21434115932634348,0.2357102636010242,0.5499485770726323
15,ST14_3204_Transmission_3,0.1615034075774332,0.35815526956400595,0.37332285877449195,0.26852187166150215
16,ST14_3313_Transmission_2,0.3580446034907341,0.4539753648889053,0.37881282522736764,0.16721180988372694
17,ST14_C5_C7_dropcast_Transmission_3,0.26882087905417207,0.390734266711101,0.37511561116355807,0.23415012212534092
18,ST14_C5_dropcast_Transmission_2,0.4080779848563549,0.42025381656805433,0.3874296745767916,0.1923165088551541
19,ST14_C7_dropcast_Transmission_2,0.3699026669653909,0.39197888816667753,0.39207201424689286,0.21594909758642955
20,ST14_Transmission_1,0.5194981775689043,0.42525276118149546,0.40660710476067286,0.16814013405783157

File: VLT_Data/VLT_Output/DeviceVLTData.csv
,Sample,VLT,CIE x,CIE y,CIE z
0,Device103_Bleach,0.6182853499252137,0.36325876229105963,0.37844443762813773,0.2582968000808025
1,Device103_Dark,0.14534515909752665,0.490461147794325,0.43141341635294267,0.07812543585273228
2,Device104_Bleach,0.5846174891824432,0.3530099622744736,0.35422657487743314,0.29276346284809335
3,Device104_Dark,0.20238083524960912,0.380800513332896,0.3390013216317869,0.28019816503531714
4,Device109_Bleach,0.4865970708571332,0.3527316874452989,0.35336672592588786,0.29390158662881327
5,Device109_Dark,0.17221004071599275,0.3572655348082897,0.3289581024677995,0.3137763627239107
6,Device0290_cycle1_bleach,0.5623796359380654,0.3359943540765645,0.33005977276725457,0.33394587315618085
7,Device0290_cycle1_dark,0.1498878094976198,0.520938327269208,0.39922573817637186,0.07983593455442017
8,Device0290_cycle50_bleach,0.5179469878424233,0.33034308495866643,0.3220543709502098,0.3476025440911239
9,Device0290_cycle50_dark,0.4160043900510317,0.34966193397352047,0.33188622670430984,0.3184518393221697

File: VLT_Data/VLT_Output/Static_PV_Semitransparant_VLTData_Kevin.csv
,Sample,VLT
0,IZO_250nm_Transmission,0.8517444887171707
1, ST1_1.3M,0.03681426305126756
2,ST2_1.3M,0.03780479784581167
3,ST3_1.3M,0.03958044757676763
4,ST4_0.43M,0.332315580167317
5,ST5_0.43M,0.33609544230286315
6,ST6_0.43M,0.3453151123201651
7,ST7_0.26M,0.4774764618253198
8,ST8_0.26M,0.4614953336768798
9,ST9_0.26M,0.48620410421904653
10,ST10_0.18M,0.5811235681258456
11,ST11_0.18M,0.5860783089259451
12,ST12_0.18M,0.5451574496034299
13,ST13_0.14M,0.599916869978142
14,ST14_0.14M,0.5767961015883862
15,ST15_0.14M,0.5772113024451996
